Repository: pribesme7/PyVASCO_v2.0

{::nomarkdown}
<!-- HTML CODE-->
<h1 id="pyvasco--version-2.0">PyVASCO- Version 2.0</h1>
<p>PyVASCO (VAcuum Stability COde developed in Python) is a code integrally developed at CERN for the simulation of the pressure profile in a cylindrical geometry considering beam induced effects. This version of PyVASCO has been enterely developed in Python 2.7.11 and tested on Windows 10.</p>

<h2 id="getting-started">Getting Started</h2>
<p>These instructions will get you a copy of the project up and running on your local machine for development and testing purposes.</p>
<h3 id="installing">Installing</h3>
<p>This version of PyVASCO includes an installer, called 'setup.exe'. In order to install PyVASCO in your machine, launch the installer and follow the specified instructions. Even if recommended, the installation using the setup is not compulsory in order to launch PyVASCO. To launch the application without installing, enter in the folder PyVASCO and double-click on the application ('PyVASCO.exe').</p>
<h3 id="developer-tools">Developer tools</h3>
<p>This version of PyVASCO is distributed together with its source code (in PyVASCO/PyVASCO_Code/) and a portable python interpreter PyVASCO/WinPython-64bit-2.7.6.4</p>
<h2 id="built-with">Built With</h2>
<ul>
<li><a href="https://www.pyinstaller.org/">PyInstaller</a> - Generate stand alone application</li>
<li><a href="https://pypi.org/project/PyQt4/"> PyQt4</a> - GUI</li>
</ul>
<h2 id="dependencies">Dependencies</h2>
<ul> 
<li><a href="http://www.numpy.org/">NumPy</a> </li> 
<li><a href="https://www.scipy.org/">SciPy</a></li>
<li><a href="https://docs.python.org/2/library/datetime.html">datetime</a></li>
<li><a href="http://pyqtgraph.org/">PyQtGraph</a></li>
<li><a href="https://docs.python.org/2/library/webbrowser.html">webbroser</a></li> 

</ul>

<h2 id="contributing">Contributing</h2>
<p></p>

<h2 id="versioning">Versioning</h2>
<p></p>

<h2 id="authors">Authors</h2>
<ul>
<li><strong>Ida Aichinger</strong> - <em>Initial work</em> </li>
<li><strong> Patricia Ribes Metidieri </strong> - <em> Version 2.0 </em></li>

<p>See also the list of contributors who participated in this project : </p>
<li> <strong> Christina Yin Vallgren </strong> </li> 
<li> <strong> Giuseppe Bregliozzi </strong></li> 
</ul>

<h2 id="license">License</h2>
<p>This project is licensed under the CERN License - see the <a href="LICENSE.html">LICENSE</a> file for details</p>
<h2 id="acknowledgments">Acknowledgments</h2>
<a href = "LICENSE.html">LICENSE</a> 
{:/}

File: PyVASCO/PyVASCO_Code/Data/Input/SEY/SEY_SSteel.csv
Dose [e/cm2'],SEY
8.03027E+14,1.485968088
1.11422E+15,1.466349637
1.53505E+15,1.465907891
2.12993E+15,1.45423106
2.93437E+15,1.45604222
4.04264E+15,1.444924934
5.60928E+15,1.434764766
7.72783E+15,1.417939135
1.06465E+16,1.405830374
1.46676E+16,1.385951783
2.03517E+16,1.375644366
2.80382E+16,1.360993109
3.86278E+16,1.336476181
5.35973E+16,1.302461704
7.38402E+16,1.271760326
1.02456E+17,1.237745849
1.41151E+17,1.206602724
1.95852E+17,1.200418274
2.71106E+17,1.176711214
3.74387E+17,1.15543376
5.14564E+17,1.144758221
7.05551E+17,1.140119883
9.78973E+17,1.13238932
1.34872E+18,1.124040312
1.87139E+18,1.115382082
2.57818E+18,1.108424575
3.68065E+18,1.0991479
