Repository: pribesme7/PyVASCO_v2.0

{::nomarkdown}
<!-- HTML CODE-->
<h1 id="pyvasco--version-2.0">PyVASCO- Version 2.0</h1>
<p>PyVASCO (VAcuum Stability COde developed in Python) is a code integrally developed at CERN for the simulation of the pressure profile in a cylindrical geometry considering beam induced effects. This version of PyVASCO has been enterely developed in Python 2.7.11 and tested on Windows 10.</p>

<h2 id="getting-started">Getting Started</h2>
<p>These instructions will get you a copy of the project up and running on your local machine for development and testing purposes.</p>
<h3 id="installing">Installing</h3>
<p>This version of PyVASCO includes an installer, called 'setup.exe'. In order to install PyVASCO in your machine, launch the installer and follow the specified instructions. Even if recommended, the installation using the setup is not compulsory in order to launch PyVASCO. To launch the application without installing, enter in the folder PyVASCO and double-click on the application ('PyVASCO.exe').</p>
<h3 id="developer-tools">Developer tools</h3>
<p>This version of PyVASCO is distributed together with its source code (in PyVASCO/PyVASCO_Code/) and a portable python interpreter PyVASCO/WinPython-64bit-2.7.6.4</p>
<h2 id="built-with">Built With</h2>
<ul>
<li><a href="https://www.pyinstaller.org/">PyInstaller</a> - Generate stand alone application</li>
<li><a href="https://pypi.org/project/PyQt4/"> PyQt4</a> - GUI</li>
</ul>
<h2 id="dependencies">Dependencies</h2>
<ul> 
<li><a href="http://www.numpy.org/">NumPy</a> </li> 
<li><a href="https://www.scipy.org/">SciPy</a></li>
<li><a href="https://docs.python.org/2/library/datetime.html">datetime</a></li>
<li><a href="http://pyqtgraph.org/">PyQtGraph</a></li>
<li><a href="https://docs.python.org/2/library/webbrowser.html">webbroser</a></li> 

</ul>

<h2 id="contributing">Contributing</h2>
<p></p>

<h2 id="versioning">Versioning</h2>
<p></p>

<h2 id="authors">Authors</h2>
<ul>
<li><strong>Ida Aichinger</strong> - <em>Initial work</em> </li>
<li><strong> Patricia Ribes Metidieri </strong> - <em> Version 2.0 </em></li>

<p>See also the list of contributors who participated in this project : </p>
<li> <strong> Christina Yin Vallgren </strong> </li> 
<li> <strong> Giuseppe Bregliozzi </strong></li> 
</ul>

<h2 id="license">License</h2>
<p>This project is licensed under the CERN License - see the <a href="LICENSE.html">LICENSE</a> file for details</p>
<h2 id="acknowledgments">Acknowledgments</h2>
<a href = "LICENSE.html">LICENSE</a> 
{:/}

File: PyVASCO/PyVASCO_Code/Data/ESD_and_SEY_unbaked_copper.csv (part 1 of 6)
Dose,DOS C/mm2,DOSe/cm2,H2,CH4,H2O,CO,C2H6,CO2
9.51E-06,9.51E-09,5.73E+12,0.22711,0.012382,0.078124,0.028064,0.012283,0.074985
2.04E-05,2.04E-08,1.23E+13,0.25069,0.013179,0.10485,0.033751,0.013306,0.079627
3.05E-05,3.05E-08,1.84E+13,0.25793,0.014567,0.12754,0.035449,0.014296,0.079582
4.02E-05,4.02E-08,2.42E+13,0.27495,0.014125,0.13458,0.039438,0.014236,0.085732
4.97E-05,4.97E-08,2.99E+13,0.27899,0.015456,0.14139,0.039016,0.013205,0.08445
5.99E-05,5.99E-08,3.61E+13,0.28983,0.014915,0.14767,0.043984,0.01347,0.084548
6.98E-05,6.98E-08,4.20E+13,0.29025,0.015339,0.16071,0.043355,0.014549,0.08798
7.95E-05,7.95E-08,4.79E+13,0.2985,0.015214,0.16577,0.044917,0.012943,0.083665
8.87E-05,8.87E-08,5.34E+13,0.29958,0.015302,0.17231,0.044715,0.014247,0.083292
9.78E-05,9.78E-08,5.89E+13,0.3061,0.015645,0.1737,0.045287,0.012367,0.085469
0.00010955,1.10E-07,6.60E+13,0.1955,0.0096743,0.053047,0.020222,0.011267,0.056287
0.00011934,1.19E-07,7.19E+13,0.22451,0.011952,0.084885,0.024858,0.01254,0.064728
0.00012836,1.28E-07,7.73E+13,0.22034,0.012302,0.096535,0.028396,0.011924,0.069846
0.00013678,1.37E-07,8.24E+13,0.24336,0.013291,0.10297,0.03068,0.01171,0.074698
0.00014642,1.46E-07,8.82E+13,0.24405,0.012971,0.11398,0.03111,0.012199,0.075715
0.00015607,1.56E-07,9.40E+13,0.25042,0.014656,0.12301,0.036843,0.012602,0.0721
0.0001647,1.65E-07,9.92E+13,0.24962,0.01437,0.13206,0.037076,0.011246,0.072315
0.00017302,1.73E-07,1.04E+14,0.25298,0.013308,0.14336,0.036241,0.012017,0.077218
0.00018194,1.82E-07,1.10E+14,0.26156,0.013972,0.14145,0.03536,0.011224,0.076353
0.00019098,1.91E-07,1.15E+14,0.26213,0.014994,0.14386,0.036312,0.010437,0.078782
0.00019981,2.00E-07,1.20E+14,0.26086,0.014182,0.14947,0.040045,0.011656,0.073996
0.00020914,2.09E-07,1.26E+14,0.26398,0.013324,0.14977,0.038515,0.012234,0.074106
0.0002187,2.19E-07,1.32E+14,0.27131,0.014501,0.14842,0.039707,0.011724,0.07714
0.00022798,2.28E-07,1.37E+14,0.26725,0.013624,0.1521,0.035931,0.011944,0.078201
0.00023719,2.37E-07,1.43E+14,0.25653,0.015339,0.14944,0.037329,0.01324,0.077135
0.00024574,2.46E-07,1.48E+14,0.27367,0.014489,0.16554,0.038359,0.011848,0.077164
0.00025433,2.54E-07,1.53E+14,0.27347,0.01333,0.16567,0.043457,0.011072,0.074142
0.00026366,2.64E-07,1.59E+14,0.27222,0.014987,0.16664,0.037944,0.012223,0.077617
0.00027227,2.72E-07,1.64E+14,0.26836,0.014411,0.15583,0.038053,0.0092728,0.073683
0.00028179,2.82E-07,1.70E+14,0.26258,0.014056,0.1554,0.04012,0.010694,0.076084
0.00029115,2.91E-07,1.75E+14,0.27077,0.014034,0.1614,0.034321,0.011813,0.074756
0.00030106,3.01E-07,1.81E+14,0.27348,0.014202,0.17579,0.043352,0.010367,0.070557
0.00031038,3.10E-07,1.87E+14,0.26631,0.012425,0.16514,0.038057,0.012029,0.0735
0.00031969,3.20E-07,1.93E+14,0.26823,0.01302,0.15334,0.042356,0.013238,0.073354
0.00032919,3.29E-07,1.98E+14,0.27479,0.012602,0.16743,0.042306,0.011836,0.073903
0.00033861,3.39E-07,2.04E+14,0.27375,0.01312,0.15864,0.043726,0.011367,0.070815
0.00034848,3.48E-07,2.10E+14,0.26729,0.013891,0.16279,0.043536,0.011155,0.067684
0.00035775,3.58E-07,2.16E+14,0.26868,0.013853,0.15379,0.037811,0.011835,0.069207
0.00036706,3.67E-07,2.21E+14,0.25939,0.01324,0.15752,0.039713,0.010298,0.070172
0.00037654,3.77E-07,2.27E+14,0.26718,0.013218,0.16954,0.038635,0.011526,0.070408
0.00038575,3.86E-07,2.32E+14,0.2629,0.014433,0.16134,0.036262,0.010073,0.072628
0.00039576,3.96E-07,2.38E+14,0.26717,0.014367,0.16223,0.042638,0.012046,0.071216
0.00040556,4.06E-07,2.44E+14,0.25927,0.014491,0.17319,0.039642,0.0096139,0.069748
0.00041471,4.15E-07,2.50E+14,0.26372,0.014674,0.16784,0.035746,0.0095809,0.071901
0.00042447,4.24E-07,2.56E+14,0.26003,0.014264,0.17883,0.04136,0.0094664,0.067911
0.00043376,4.34E-07,2.61E+14,0.25958,0.013559,0.17013,0.039794,0.010807,0.070143
0.00044269,4.43E-07,2.67E+14,0.26154,0.013457,0.1663,0.038681,0.010888,0.068009
0.00045212,4.52E-07,2.72E+14,0.26577,0.013772,0.15632,0.041921,0.01058,0.067921
0.00046076,4.61E-07,2.78E+14,0.25733,0.013226,0.16852,0.044925,0.0098658,0.070477
0.0004701,4.70E-07,2.83E+14,0.26394,0.012952,0.16343,0.037184,0.0093622,0.067827
0.00047877,4.79E-07,2.88E+14,0.25918,0.01415,0.16364,0.045576,0.0090409,0.068569
0.00048792,4.88E-07,2.94E+14,0.25742,0.01432,0.17534,0.038734,0.0098897,0.069853
0.00049707,4.97E-07,2.99E+14,0.26239,0.012789,0.16719,0.039847,0.0088545,0.066259
0.00050636,5.06E-07,3.05E+14,0.26103,0.013497,0.15779,0.032341,0.0099549,0.068165
0.00051607,5.16E-07,3.11E+14,0.2682,0.012114,0.17199,0.044945,0.0097082,0.069419
0.00052518,5.25E-07,3.16E+14,0.25427,0.014086,0.15822,0.038431,0.010504,0.067109
0.00053421,5.34E-07,3.22E+14,0.26274,0.012869,0.16142,0.04041,0.0097398,0.063696
0.00054337,5.43E-07,3.27E+14,0.26142,0.012166,0.167,0.036149,0.011453,0.066796
0.0005521,5.52E-07,3.33E+14,0.25351,0.012905,0.16088,0.036791,0.010239,0.066723
0.00056171,5.62E-07,3.38E+14,0.2536,0.012077,0.15402,0.034611,0.0094627,0.068285
0.00057084,5.71E-07,3.44E+14,0.25793,0.012904,0.15993,0.034861,0.0093818,0.071148
0.00057987,5.80E-07,3.49E+14,0.25001,0.013594,0.15404,0.03835,0.0098005,0.064442
0.00058917,5.89E-07,3.55E+14,0.26061,0.013296,0.15458,0.037529,0.0095594,0.065854
0.0005979,5.98E-07,3.60E+14,0.242,0.012899,0.15344,0.038577,0.0094391,0.064302
0.00060723,6.07E-07,3.66E+14,0.24994,0.013182,0.15534,0.034377,0.010068,0.064973
0.00061657,6.17E-07,3.71E+14,0.24964,0.013193,0.14032,0.033774,0.0089374,0.063986
0.00062661,6.27E-07,3.77E+14,0.24153,0.012733,0.13938,0.032162,0.0092292,0.06725
0.00063585,6.36E-07,3.83E+14,0.24334,0.01215,0.14483,0.032412,0.0093912,0.063171
0.00064498,6.45E-07,3.89E+14,0.24231,0.012501,0.14417,0.041119,0.0092368,0.065559
0.0006538,6.54E-07,3.94E+14,0.24043,0.012323,0.13842,0.034357,0.0094768,0.063292
0.00066292,6.63E-07,3.99E+14,0.23986,0.010803,0.13827,0.031767,0.0091189,0.060686
0.00067195,6.72E-07,4.05E+14,0.24944,0.011775,0.12684,0.036089,0.0089579,0.058617
0.00068091,6.81E-07,4.10E+14,0.2386,0.01231,0.12063,0.037845,0.010149,0.058877
0.00068978,6.90E-07,4.16E+14,0.23458,0.012709,0.12781,0.033701,0.0088196,0.059833
0.00069949,6.99E-07,4.21E+14,0.24344,0.011416,0.1328,0.036563,0.0092059,0.06137
0.00070838,7.08E-07,4.27E+14,0.22882,0.011811,0.12918,0.036188,0.0077974,0.062301
0.00071731,7.17E-07,4.32E+14,0.24611,0.010588,0.12476,0.036889,0.0088124,0.058905
0.00072789,7.28E-07,4.38E+14,0.24702,0.01125,0.12156,0.039447,0.0083851,0.058736
0.00073844,7.38E-07,4.45E+14,0.23226,0.01042,0.11575,0.035948,0.0092295,0.056916
0.00074843,7.48E-07,4.51E+14,0.23794,0.010573,0.11776,0.037618,0.0091463,0.060007
0.00075854,7.59E-07,4.57E+14,0.23543,0.0093927,0.11717,0.039194,0.0087459,0.056404
0.00076867,7.69E-07,4.63E+14,0.23263,0.0097475,0.11992,0.03573,0.0088037,0.058146
0.00077917,7.79E-07,4.69E+14,0.22822,0.010308,0.11552,0.035443,0.0085738,0.056961
0.00078972,7.90E-07,4.76E+14,0.23009,0.010174,0.11476,0.035643,0.0084235,0.052443
0.00080027,8.00E-07,4.82E+14,0.23179,0.0095864,0.10729,0.033982,0.0075283,0.05205
0.00081082,8.11E-07,4.88E+14,0.2303,0.01036,0.11093,0.035538,0.0085706,0.054341
0.00082081,8.21E-07,4.94E+14,0.22102,0.0095336,0.11342,0.038401,0.0088722,0.057127
0.00083129,8.31E-07,5.01E+14,0.2214,0.0096962,0.1042,0.035123,0.0088795,0.055218
0.00084127,8.41E-07,5.07E+14,0.2217,0.0090112,0.10659,0.033647,0.0090405,0.055856
0.00085194,8.52E-07,5.13E+14,0.21972,0.0086697,0.10426,0.037644,0.0083972,0.050179
0.00086305,8.63E-07,5.20E+14,0.21848,0.0097773,0.10392,0.031248,0.0081678,0.060775
0.0008739,8.74E-07,5.26E+14,0.21462,0.0091624,0.098047,0.033419,0.0092359,0.049873
0.00088445,8.84E-07,5.33E+14,0.21652,0.0090862,0.093631,0.037373,0.0078112,0.049766
0.000895,8.95E-07,5.39E+14,0.21505,0.0085163,0.095113,0.034912,0.008711,0.047158
0.00090499,9.05E-07,5.45E+14,0.22263,0.0088895,0.096701,0.034275,0.0076396,0.05186
0.00091565,9.16E-07,5.52E+14,0.2108,0.0092807,0.099899,0.036755,0.0076431,0.049535
0.00092641,9.26E-07,5.58E+14,0.2066,0.0084914,0.090181,0.032199,0.0075917,0.046623
0.00093661,9.37E-07,5.64E+14,0.21366,0.0087837,0.098506,0.033018,0.0074452,0.05412
0.0009473,9.47E-07,5.71E+14,0.21621,0.0088956,0.089746,0.037208,0.0070604,0.045405
0.00095855,9.59E-07,5.77E+14,0.2078,0.0088803,0.091659,0.03578,0.0080365,0.049653
0.00096926,9.69E-07,5.84E+14,0.21591,0.0092467,0.088374,0.032078,0.0081198,0.048136
0.0009803,9.80E-07,5.91E+14,0.20793,0.008747,0.084469,0.032456,0.0074516,0.049357
0.00099085,9.91E-07,5.97E+14,0.20462,0.0087615,0.085633,0.03196,0.0077715,0.046373
0.001001,1.00E-06,6.03E+14,0.20954,0.0084828,0.085697,0.032211,0.0063557,0.049109
0.0010782,1.08E-06,6.50E+14,0.13491,0.0062829,0.024438,0.016726,0.00584,0.034717
0.0011623,1.16E-06,7.00E+14,0.14312,0.007123,0.033027,0.019281,0.0059316,0.037425
0.0012533,1.25E-06,7.55E+14,0.14825,0.0071549,0.039271,0.021416,0.0063757,0.038162
0.001339,1.34E-06,8.07E+14,0.15139,0.0072414,0.043737,0.021896,0.0063134,0.038734
0.0014164,1.42E-06,8.53E+14,0.15299,0.0075116,0.047189,0.022843,0.0064298,0.039065
0.0014963,1.50E-06,9.01E+14,0.15421,0.0074961,0.048339,0.023237,0.0064151,0.038634
0.0015735,1.57E-06,9.48E+14,0.15515,0.0073475,0.051542,0.023977,0.0058407,0.03842
0.0016495,1.65E-06,9.94E+14,0.15699,0.0073223,0.052709,0.024369,0.0062038,0.038495
0.0017272,1.73E-06,1.04E+15,0.15663,0.0073186,0.054307,0.025387,0.0060037,0.038359
0.0018077,1.81E-06,1.09E+15,0.15636,0.0073582,0.056368,0.024935,0.0057249,0.037894
0.001896,1.90E-06,1.14E+15,0.15675,0.0072785,0.055955,0.02565,0.0060085,0.037443
0.0019787,1.98E-06,1.19E+15,0.15567,0.0073789,0.057888,0.024848,0.0059691,0.03766
0.002063,2.06E-06,1.24E+15,0.15504,0.0071527,0.058606,0.025432,0.0060229,0.036883
0.0021534,2.15E-06,1.30E+15,0.155,0.0071689,0.059345,0.025087,0.0057865,0.036585
0.0022411,2.24E-06,1.35E+15,0.15523,0.0071334,0.058368,0.025497,0.0059324,0.035805
0.0023367,2.34E-06,1.41E+15,0.15539,0.0070953,0.059864,0.025573,0.0056439,0.03533
0.0024353,2.44E-06,1.47E+15,0.15449,0.0069972,0.060451,0.025249,0.0055457,0.035553
0.002523,2.52E-06,1.52E+15,0.15447,0.0068855,0.061029,0.024996,0.0053978,0.035058
0.002613,2.61E-06,1.57E+15,0.15407,0.0068049,0.061374,0.025211,0.0054584,0.03446
0.0026939,2.69E-06,1.62E+15,0.15557,0.0068313,0.061753,0.025511,0.0053322,0.034605
0.0027782,2.78E-06,1.67E+15,0.15492,0.0067912,0.062819,0.026012,0.0049943,0.033674
0.0028618,2.86E-06,1.72E+15,0.15336,0.0068505,0.064242,0.02563,0.005091,0.033769
0.0029449,2.94E-06,1.77E+15,0.15592,0.0067406,0.063475,0.025612,0.0052821,0.033665
0.0030224,3.02E-06,1.82E+15,0.15519,0.0067854,0.064816,0.025348,0.0052555,0.033389
0.0030998,3.10E-06,1.87E+15,0.15435,0.0066876,0.063975,0.025567,0.0050962,0.033552
0.0031867,3.19E-06,1.92E+15,0.155,0.0064919,0.066476,0.026244,0.0051044,0.033267
0.0032654,3.27E-06,1.97E+15,0.15489,0.0064943,0.065532,0.025823,0.0051141,0.032553
0.0033484,3.35E-06,2.02E+15,0.15407,0.0064878,0.065387,0.024831,0.005005,0.033128
0.0034309,3.43E-06,2.07E+15,0.15451,0.0066484,0.065485,0.025436,0.0050378,0.032435
0.0035137,3.51E-06,2.12E+15,0.15452,0.0064914,0.066097,0.025484,0.0047825,0.032134
0.003595,3.60E-06,2.17E+15,0.15388,0.0064522,0.066809,0.025181,0.0049846,0.031691
0.0036771,3.68E-06,2.22E+15,0.1521,0.0065774,0.066544,0.025037,0.004844,0.031835
0.0037616,3.76E-06,2.27E+15,0.15349,0.0064072,0.06537,0.025512,0.0047673,0.03194
0.0038387,3.84E-06,2.31E+15,0.15199,0.0064322,0.067186,0.025175,0.00496,0.031144
0.0039171,3.92E-06,2.36E+15,0.15199,0.0063357,0.068206,0.025172,0.0046195,0.030811
0.0039981,4.00E-06,2.41E+15,0.15085,0.00609,0.067807,0.024835,0.005023,0.030776
0.0040792,4.08E-06,2.46E+15,0.15207,0.0061582,0.065542,0.024554,0.0048726,0.03096
0.0041516,4.15E-06,2.50E+15,0.15179,0.0062088,0.067105,0.025506,0.0045894,0.030746
0.0042275,4.23E-06,2.55E+15,0.15238,0.0062947,0.067416,0.024531,0.0046573,0.029834
0.0043048,4.30E-06,2.59E+15,0.15134,0.0061403,0.066816,0.025076,0.0046773,0.029921
0.0043773,4.38E-06,2.64E+15,0.15116,0.0063719,0.06642,0.024947,0.0047349,0.03007
0.0044491,4.45E-06,2.68E+15,0.15106,0.0062459,0.066701,0.024887,0.0045189,0.029763
0.0045243,4.52E-06,2.73E+15,0.14947,0.0062347,0.066468,0.02509,0.004409,0.029954
0.0046017,4.60E-06,2.77E+15,0.15,0.0061134,0.067607,0.025165,0.0045032,0.029364
0.0046785,4.68E-06,2.82E+15,0.14951,0.0060683,0.066504,0.024949,0.0043714,0.029377
0.0047559,4.76E-06,2.87E+15,0.14951,0.0061822,0.066818,0.025155,0.0045129,0.028913
0.0048303,4.83E-06,2.91E+15,0.14908,0.0059437,0.065678,0.025451,0.0044768,0.029197
0.0049079,4.91E-06,2.96E+15,0.14999,0.0058589,0.065586,0.025484,0.0043235,0.0287
0.0049916,4.99E-06,3.01E+15,0.14859,0.0059636,0.065977,0.02496,0.0045914,0.028897
0.0050686,5.07E-06,3.05E+15,0.14809,0.00595,0.066704,0.024964,0.0043045,0.028219
0.0051541,5.15E-06,3.10E+15,0.14864,0.005794,0.065457,0.024228,0.00431,0.028512
0.0052358,5.24E-06,3.15E+15,0.14782,0.0058547,0.065729,0.025264,0.0043702,0.028147
0.0053082,5.31E-06,3.20E+15,0.14753,0.0058089,0.066428,0.023911,0.0044377,0.028087
0.0053848,5.38E-06,3.24E+15,0.14651,0.0056674,0.066484,0.024622,0.0043109,0.027904
0.0054694,5.47E-06,3.29E+15,0.14764,0.0057568,0.066163,0.024727,0.0041445,0.027512
0.0055528,5.55E-06,3.35E+15,0.14725,0.0058452,0.065775,0.024433,0.0042029,0.027892
0.0056328,5.63E-06,3.39E+15,0.14624,0.005623,0.065569,0.023935,0.0044088,0.02773
0.0057098,5.71E-06,3.44E+15,0.14663,0.0057351,0.065265,0.024371,0.0043918,0.027087
0.0057932,5.79E-06,3.49E+15,0.14552,0.0057315,0.064386,0.024178,0.0042262,0.027306
0.0058782,5.88E-06,3.54E+15,0.14564,0.0056846,0.065379,0.023975,0.0041301,0.026364
0.0059709,5.97E-06,3.60E+15,0.14508,0.0054828,0.06689,0.024036,0.004043,0.02683
0.0060629,6.06E-06,3.65E+15,0.14506,0.0054444,0.064515,0.024351,0.0039569,0.026929
0.0061529,6.15E-06,3.71E+15,0.14303,0.0054413,0.065588,0.023858,0.0039913,0.026611
0.0062357,6.24E-06,3.76E+15,0.14299,0.0053425,0.065263,0.023812,0.0042382,0.026498
0.0063082,6.31E-06,3.80E+15,0.1426,0.0053781,0.065558,0.024129,0.0041017,0.026095
0.0063855,6.39E-06,3.85E+15,0.14382,0.0054353,0.064233,0.023549,0.0042135,0.026489
0.0064644,6.46E-06,3.89E+15,0.14197,0.0054231,0.063799,0.023374,0.0040868,0.026085
0.0065542,6.55E-06,3.95E+15,0.14183,0.0054954,0.064958,0.02394,0.0038043,0.025764
0.0066399,6.64E-06,4.00E+15,0.14225,0.0054147,0.063168,0.023322,0.0040513,0.0262
0.0067294,6.73E-06,4.05E+15,0.14181,0.0053678,0.065188,0.023854,0.0041081,0.025238
0.0068063,6.81E-06,4.10E+15,0.14101,0.0053006,0.063565,0.023678,0.0039645,0.025579
0.0068933,6.89E-06,4.15E+15,0.14104,0.005307,0.06459,0.02416,0.0039226,0.025631
0.0069712,6.97E-06,4.20E+15,0.13976,0.0053351,0.063981,0.02384,0.0040017,0.025721
0.0070554,7.06E-06,4.25E+15,0.14225,0.0052184,0.063715,0.023985,0.0039822,0.025303
0.0071391,7.14E-06,4.30E+15,0.14085,0.0052304,0.063944,0.023408,0.0039677,0.024871
0.0072155,7.22E-06,4.35E+15,0.14103,0.0052804,0.063823,0.023426,0.0038454,0.024871
0.0072958,7.30E-06,4.40E+15,0.13966,0.0051682,0.063871,0.02338,0.003944,0.024613
0.007381,7.38E-06,4.45E+15,0.13997,0.0051832,0.06419,0.02299,0.0039209,0.024764
0.007457,7.46E-06,4.49E+15,0.13955,0.0052115,0.063476,0.023437,0.0039517,0.024745
0.0075375,7.54E-06,4.54E+15,0.13955,0.00513,0.063385,0.022985,0.0039317,0.024305
0.0076252,7.63E-06,4.59E+15,0.1402,0.0053004,0.062585,0.023334,0.0035908,0.024477
0.0077018,7.70E-06,4.64E+15,0.13853,0.0050922,0.06363,0.022723,0.0040833,0.024281
0.0077764,7.78E-06,4.68E+15,0.13755,0.0052115,0.063262,0.023165,0.0040207,0.024263
0.007852,7.85E-06,4.73E+15,0.13859,0.0048872,0.06222,0.023341,0.0040017,0.024204
0.0079306,7.93E-06,4.78E+15,0.13784,0.005,0.063593,0.023207,0.0039389,0.023899
0.0080131,8.01E-06,4.83E+15,0.13784,0.0050393,0.062269,0.023364,0.0038578,0.02419
0.008092,8.09E-06,4.87E+15,0.13731,0.0049863,0.063465,0.023065,0.0038292,0.023759
0.0081833,8.18E-06,4.93E+15,0.13795,0.0049034,0.061903,0.022616,0.0038632,0.023895
0.0082644,8.26E-06,4.98E+15,0.13631,0.0051005,0.062813,0.022616,0.0039631,0.023662
0.0083584,8.36E-06,5.04E+15,0.13703,0.0051674,0.061559,0.023162,0.0037768,0.023227
0.0084384,8.44E-06,5.08E+15,0.13728,0.0050951,0.060628,0.023474,0.0037264,0.023259
0.0085258,8.53E-06,5.14E+15,0.13617,0.0049226,0.061606,0.022765,0.0038936,0.023202
0.0086098,8.61E-06,5.19E+15,0.13566,0.0051296,0.061905,0.023208,0.0035763,0.023143
0.0086958,8.70E-06,5.24E+15,0.13678,0.0049823,0.061141,0.022412,0.0040767,0.023534
0.0087789,8.78E-06,5.29E+15,0.13597,0.0047659,0.06127,0.023099,0.0038002,0.023291
0.008866,8.87E-06,5.34E+15,0.13514,0.0048407,0.061227,0.022976,0.0036596,0.023167
0.008957,8.96E-06,5.40E+15,0.13434,0.0047242,0.061644,0.022424,0.0037117,0.022986
0.0090467,9.05E-06,5.45E+15,0.13444,0.0047592,0.060761,0.02289,0.0037947,0.022927
0.009134,9.13E-06,5.50E+15,0.1358,0.0048338,0.060241,0.023038,0.0036372,0.022551
0.0092209,9.22E-06,5.55E+15,0.13385,0.0048131,0.06067,0.022606,0.0037315,0.022157
0.0093079,9.31E-06,5.61E+15,0.13464,0.0047719,0.063155,0.022146,0.0035878,0.022331
0.0093948,9.39E-06,5.66E+15,0.13392,0.0045988,0.061955,0.022798,0.0034904,0.022138
0.0094784,9.48E-06,5.71E+15,0.13302,0.0047807,0.061807,0.021515,0.003671,0.022042
0.0095639,9.56E-06,5.76E+15,0.13205,0.0047816,0.060854,0.022817,0.0037985,0.022234
0.0096473,9.65E-06,5.81E+15,0.13254,0.0045742,0.063218,0.023208,0.0033532,0.021861
0.0097311,9.73E-06,5.86E+15,0.13111,0.0045661,0.060965,0.02222,0.0036369,0.021947
0.0098154,9.82E-06,5.91E+15,0.13285,0.0046094,0.060332,0.022281,0.0037066,0.02237
0.0099014,9.90E-06,5.96E+15,0.13227,0.0046804,0.061064,0.022015,0.0035861,0.02185
0.0099851,9.99E-06,6.02E+15,0.13212,0.0045275,0.062412,0.021815,0.0034495,0.021599
0.010069,1.01E-05,6.07E+15,0.13361,0.0044438,0.060375,0.02278,0.0035754,0.022034
0.010148,1.01E-05,6.11E+15,0.1306,0.0045177,0.06253,0.022092,0.0037105,0.021598
0.010227,1.02E-05,6.16E+15,0.13162,0.0044743,0.059887,0.021695,0.0035776,0.02207
0.010306,1.03E-05,6.21E+15,0.13115,0.0046484,0.060598,0.022354,0.0034827,0.021564
0.01039,1.04E-05,6.26E+15,0.13089,0.0045087,0.061188,0.022282,0.0037053,0.021293
0.010473,1.05E-05,6.31E+15,0.13042,0.0047239,0.060028,0.021948,0.0033935,0.021453
0.010558,1.06E-05,6.36E+15,0.13088,0.0046031,0.061442,0.021972,0.0032949,0.02149
0.010645,1.06E-05,6.41E+15,0.13045,0.0047372,0.059202,0.021666,0.0034805,0.021519
0.010731,1.07E-05,6.46E+15,0.1308,0.00447,0.060437,0.022241,0.0034568,0.021119
0.010814,1.08E-05,6.51E+15,0.1309,0.0045263,0.058787,0.021557,0.0036862,0.021432
0.010897,1.09E-05,6.56E+15,0.13042,0.0047425,0.059406,0.021565,0.0034488,0.02096
0.010981,1.10E-05,6.62E+15,0.12973,0.0044537,0.059325,0.021519,0.0034161,0.021217
0.011058,1.11E-05,6.66E+15,0.12917,0.0042788,0.06062,0.02166,0.00349,0.020919
0.01114,1.11E-05,6.71E+15,0.12936,0.0044761,0.059685,0.022042,0.003547,0.021131
0.011223,1.12E-05,6.76E+15,0.12882,0.0042886,0.058213,0.022066,0.0033683,0.021007
0.011303,1.13E-05,6.81E+15,0.1299,0.0044632,0.058867,0.022549,0.0033268,0.0207
0.011389,1.14E-05,6.86E+15,0.1278,0.0042868,0.06159,0.021698,0.0034445,0.020588
0.011474,1.15E-05,6.91E+15,0.12733,0.004374,0.05981,0.021698,0.0034511,0.020313
0.011553,1.16E-05,6.96E+15,0.12866,0.0043577,0.059162,0.021188,0.0033164,0.020625
0.011635,1.16E-05,7.01E+15,0.12795,0.0043207,0.059872,0.021979,0.0034786,0.020643
0.011711,1.17E-05,7.05E+15,0.1288,0.0043859,0.05887,0.022752,0.0030721,0.020085
0.011788,1.18E-05,7.10E+15,0.12737,0.0042314,0.058377,0.022527,0.0033904,0.020374
0.011868,1.19E-05,7.15E+15,0.12772,0.0044087,0.05996,0.021755,0.0031892,0.020445
0.011955,1.20E-05,7.20E+15,0.12675,0.0043834,0.058466,0.021003,0.0034721,0.020392
0.012032,1.20E-05,7.25E+15,0.12705,0.0041157,0.059187,0.021747,0.0035219,0.020432
0.01211,1.21E-05,7.30E+15,0.12704,0.0041262,0.059923,0.02128,0.0035124,0.020355
0.012188,1.22E-05,7.34E+15,0.1275,0.0043018,0.058331,0.020788,0.0033146,0.020041
0.012267,1.23E-05,7.39E+15,0.12621,0.0041936,0.059926,0.02119,0.003195,0.020142
0.012347,1.23E-05,7.44E+15,0.12649,0.0043833,0.056912,0.021752,0.0033459,0.020028
0.012427,1.24E-05,7.49E+15,0.12539,0.0041875,0.059147,0.022151,0.0032416,0.020035
0.012502,1.25E-05,7.53E+15,0.12464,0.004429,0.057639,0.021474,0.0035948,0.019823
0.012576,1.26E-05,7.58E+15,0.12464,0.0043518,0.058566,0.021157,0.0034714,0.019386
0.012652,1.27E-05,7.62E+15,0.12563,0.0041061,0.058888,0.021195,0.0033477,0.019283
0.012734,1.27E-05,7.67E+15,0.12615,0.0042421,0.057701,0.021326,0.0032397,0.020155
0.012813,1.28E-05,7.72E+15,0.12537,0.0041275,0.058869,0.020977,0.0033514,0.019313
0.012887,1.29E-05,7.76E+15,0.12534,0.0041878,0.05864,0.021057,0.0031869,0.019564
0.01297,1.30E-05,7.81E+15,0.12557,0.0039384,0.05967,0.021746,0.0031854,0.019252
0.013052,1.31E-05,7.86E+15,0.12353,0.0039935,0.058848,0.020601,0.0034943,0.019719
0.013131,1.31E-05,7.91E+15,0.1239,0.0042141,0.058323,0.021306,0.0033471,0.01971
0.01321,1.32E-05,7.96E+15,0.12268,0.0041287,0.058854,0.020611,0.0032867,0.019997
0.013292,1.33E-05,8.01E+15,0.12475,0.0041413,0.057266,0.021017,0.0031442,0.019227
0.013366,1.34E-05,8.05E+15,0.1235,0.0040405,0.057131,0.020881,0.0031948,0.019701
0.013442,1.34E-05,8.10E+15,0.12382,0.004262,0.057461,0.020316,0.0032091,0.019254
0.013515,1.35E-05,8.14E+15,0.12408,0.0038201,0.058155,0.021218,0.003123,0.018846
0.013588,1.36E-05,8.19E+15,0.12375,0.0039848,0.057495,0.021543,0.0030039,0.018606
0.013661,1.37E-05,8.23E+15,0.12291,0.0039536,0.057766,0.021696,0.0031526,0.018957
0.013735,1.37E-05,8.27E+15,0.12453,0.0038631,0.058803,0.020982,0.0031629,0.018524
0.013811,1.38E-05,8.32E+15,0.12133,0.0039709,0.058211,0.020645,0.0031071,0.019059
0.013893,1.39E-05,8.37E+15,0.12327,0.0040519,0.057454,0.021438,0.0029548,0.018814
0.013972,1.40E-05,8.42E+15,0.1221,0.0040416,0.05667,0.020769,0.003116,0.019156
0.014053,1.41E-05,8.47E+15,0.1226,0.003816,0.0573,0.019582,0.0034493,0.019253
0.014129,1.41E-05,8.51E+15,0.12211,0.0039748,0.057135,0.021202,0.0032009,0.018844
0.014204,1.42E-05,8.56E+15,0.12076,0.0039323,0.057024,0.020137,0.0034139,0.018934
0.014279,1.43E-05,8.60E+15,0.1214,0.0039454,0.056912,0.020393,0.0033394,0.019106
0.014355,1.44E-05,8.65E+15,0.1219,0.0041278,0.056936,0.021521,0.003064,0.018322
0.014432,1.44E-05,8.69E+15,0.12117,0.0038786,0.057524,0.020522,0.0032205,0.018442
0.014506,1.45E-05,8.74E+15,0.12041,0.0040938,0.056821,0.020907,0.0030606,0.018593
0.014579,1.46E-05,8.78E+15,0.12157,0.0039361,0.055821,0.021263,0.0030591,0.018631
0.014657,1.47E-05,8.83E+15,0.122,0.0038752,0.056781,0.02111,0.0031719,0.018252
0.014739,1.47E-05,8.88E+15,0.1214,0.0040875,0.056071,0.021043,0.0033058,0.018149
0.014815,1.48E-05,8.92E+15,0.12036,0.0039158,0.05723,0.020941,0.0032181,0.018238
0.014891,1.49E-05,8.97E+15,0.12137,0.0039337,0.056659,0.020698,0.0029728,0.018318
0.014969,1.50E-05,9.02E+15,0.1205,0.0039613,0.056438,0.021056,0.0031186,0.017917
0.015045,1.50E-05,9.06E+15,0.12027,0.0038208,0.056687,0.020584,0.0031082,0.017692
0.015121,1.51E-05,9.11E+15,0.12043,0.0040246,0.055788,0.021117,0.0029835,0.01759
0.015196,1.52E-05,9.15E+15,0.11934,0.0039221,0.056369,0.020623,0.0029138,0.017749
0.015272,1.53E-05,9.20E+15,0.11936,0.0040725,0.056586,0.020584,0.0030844,0.017932
0.015347,1.53E-05,9.25E+15,0.11998,0.003836,0.057116,0.02032,0.0031166,0.017934
0.015427,1.54E-05,9.29E+15,0.11943,0.0038965,0.056197,0.020188,0.003067,0.01821
0.015511,1.55E-05,9.34E+15,0.1196,0.0038315,0.056044,0.020345,0.0029585,0.018409
0.01559,1.56E-05,9.39E+15,0.12074,0.0039369,0.055629,0.019874,0.0031272,0.018042
0.015663,1.57E-05,9.44E+15,0.11959,0.0038939,0.056181,0.020849,0.0030607,0.017956
0.015735,1.57E-05,9.48E+15,0.11948,0.0037069,0.056151,0.020347,0.0030721,0.017669
0.015811,1.58E-05,9.52E+15,0.11788,0.0037265,0.056198,0.020763,0.0030081,0.017851
0.015886,1.59E-05,9.57E+15,0.11929,0.0038248,0.056236,0.020881,0.0027919,0.018178
0.015959,1.60E-05,9.61E+15,0.11961,0.0039336,0.05642,0.020417,0.0029062,0.01755
0.016035,1.60E-05,9.66E+15,0.11852,0.0037738,0.056181,0.020801,0.002902,0.017575
0.016112,1.61E-05,9.71E+15,0.11876,0.0038329,0.055658,0.021097,0.0028877,0.017392
0.016361,1.64E-05,9.86E+15,0.059959,0.0020528,0.0031798,0.0058794,0.0016306,0.010163
0.016448,1.64E-05,9.91E+15,0.062042,0.0023089,0.0062723,0.0060011,0.0019443,0.01118
0.016533,1.65E-05,9.96E+15,0.063371,0.0023115,0.0067648,0.0078689,0.0017115,0.011192
0.01661,1.66E-05,1.00E+16,0.064485,0.002476,0.0075163,0.0079068,0.0018315,0.010757
0.016693,1.67E-05,1.01E+16,0.066307,0.0026047,0.0083243,0.008436,0.0019475,0.011189
0.017693,1.77E-05,1.07E+16,0.06346,0.0020991,0.0066429,0.0067282,0.0017732,0.01022
0.018866,1.89E-05,1.14E+16,0.065808,0.0022909,0.0088759,0.0076275,0.0019127,0.010613
0.020047,2.00E-05,1.21E+16,0.066335,0.0023164,0.010296,0.0080405,0.0018902,0.010544
0.021271,2.13E-05,1.28E+16,0.066135,0.002312,0.011167,0.008285,0.0018797,0.010363
0.02238,2.24E-05,1.35E+16,0.065938,0.0023208,0.011689,0.008309,0.0018519,0.010188
0.023433,2.34E-05,1.41E+16,0.065148,0.0022914,0.012198,0.0084336,0.0018024,0.009885
0.024481,2.45E-05,1.47E+16,0.064877,0.0022732,0.012395,0.0083661,0.0017787,0.0097712
0.025605,2.56E-05,1.54E+16,0.064081,0.0021988,0.012653,0.0083514,0.001737,0.0095562
0.026711,2.67E-05,1.61E+16,0.063643,0.002218,0.012718,0.0082663,0.0016831,0.0092906
0.027743,2.77E-05,1.67E+16,0.062819,0.0021358,0.012796,0.0081536,0.0017087,0.0091326
0.028823,2.88E-05,1.74E+16,0.06189,0.002149,0.012908,0.008147,0.0016448,0.0089943
0.029882,2.99E-05,1.80E+16,0.061235,0.0020886,0.012932,0.0080201,0.0016345,0.0087761
0.030975,3.10E-05,1.87E+16,0.060616,0.0020789,0.012821,0.0079417,0.0015643,0.0086662
0.032022,3.20E-05,1.93E+16,0.06014,0.0020541,0.012697,0.0079031,0.0015608,0.0084549
0.033201,3.32E-05,2.00E+16,0.059253,0.0019917,0.012716,0.0078123,0.0015636,0.0083095
0.034227,3.42E-05,2.06E+16,0.058709,0.0019745,0.012682,0.0077408,0.0015093,0.0081346
0.035303,3.53E-05,2.13E+16,0.058117,0.0019554,0.012508,0.0075757,0.0014975,0.0080706
0.036366,3.64E-05,2.19E+16,0.057313,0.0019223,0.012476,0.0075301,0.0014443,0.0079542
0.0374,3.74E-05,2.25E+16,0.05661,0.0018697,0.012456,0.0073806,0.0014395,0.0078532
0.038443,3.84E-05,2.32E+16,0.055986,0.0018686,0.012356,0.0074327,0.0013949,0.0076755
0.0395,3.95E-05,2.38E+16,0.055409,0.0018473,0.012236,0.0073206,0.0013483,0.0075504
0.04056,4.06E-05,2.44E+16,0.054772,0.0018087,0.012145,0.0071408,0.0013876,0.007431
0.041659,4.17E-05,2.51E+16,0.054222,0.0017945,0.012053,0.0070374,0.0013384,0.0072897
0.042746,4.27E-05,2.58E+16,0.053776,0.0017477,0.011819,0.0070929,0.0013137,0.0071497
0.043842,4.38E-05,2.64E+16,0.053115,0.0017329,0.011827,0.0070381,0.001262,0.0070916
0.0449,4.49E-05,2.70E+16,0.052719,0.0017009,0.011638,0.0068572,0.001285,0.0069553
0.045997,4.60E-05,2.77E+16,0.051918,0.0016601,0.01162,0.0067785,0.0012435,0.0068985
0.0471,4.71E-05,2.84E+16,0.051475,0.0016374,0.011328,0.0066825,0.0012479,0.0068321
0.048124,4.81E-05,2.90E+16,0.05093,0.0016347,0.011333,0.0066003,0.0012145,0.0067114
0.04918,4.92E-05,2.96E+16,0.050445,0.0016009,0.011147,0.0065483,0.0012098,0.0066077
0.050219,5.02E-05,3.03E+16,0.049878,0.001574,0.011116,0.0065064,0.0011845,0.0065033
0.051295,5.13E-05,3.09E+16,0.049414,0.0015511,0.010975,0.0064304,0.001167,0.0064498
0.052359,5.24E-05,3.15E+16,0.048976,0.0015444,0.010906,0.0063989,0.001115,0.0063528
0.053459,5.35E-05,3.22E+16,0.048586,0.0015226,0.010605,0.0063161,0.001128,0.0062993
0.054587,5.46E-05,3.29E+16,0.04795,0.0015081,0.010514,0.006246,0.001114,0.0061674
0.055695,5.57E-05,3.36E+16,0.04737,0.0014802,0.010508,0.0061129,0.0011064,0.0060826
0.056768,5.68E-05,3.42E+16,0.047075,0.0014565,0.010315,0.0060456,0.0010937,0.0060608
0.057868,5.79E-05,3.49E+16,0.046439,0.0014289,0.01022,0.0060066,0.0010619,0.0060179
0.059005,5.90E-05,3.55E+16,0.046093,0.0014047,0.010082,0.0058883,0.0010704,0.0059358
0.06013,6.01E-05,3.62E+16,0.045598,0.0013886,0.0098193,0.0058915,0.0010402,0.0058572
0.061184,6.12E-05,3.69E+16,0.045186,0.0013704,0.0097301,0.0058566,0.0010112,0.0057595
0.062264,6.23E-05,3.75E+16,0.044934,0.0013758,0.0096825,0.0057338,0.00098633,0.0056437
0.063343,6.33E-05,3.82E+16,0.044416,0.001348,0.0095727,0.0057045,0.00099421,0.0056342
0.064418,6.44E-05,3.88E+16,0.044155,0.0013303,0.009409,0.005671,0.00096438,0.0055514
0.065457,6.55E-05,3.94E+16,0.043651,0.0013222,0.0093718,0.0055228,0.00095131,0.0055353
0.066503,6.65E-05,4.01E+16,0.043299,0.0013015,0.0092513,0.005526,0.00093742,0.0054444
0.067559,6.76E-05,4.07E+16,0.042805,0.0012729,0.0091376,0.0054199,0.00094537,0.0054365
0.068624,6.86E-05,4.13E+16,0.042432,0.0012702,0.008977,0.0054141,0.00092907,0.0053413
0.069682,6.97E-05,4.20E+16,0.042018,0.0012424,0.0088834,0.0053882,0.00092589,0.0052985
0.070788,7.08E-05,4.26E+16,0.041488,0.0012333,0.0087834,0.0053255,0.00091904,0.0052434
0.071883,7.19E-05,4.33E+16,0.041296,0.0012184,0.0086847,0.0052521,0.00089955,0.0051982
0.073021,7.30E-05,4.40E+16,0.040958,0.0012175,0.0085387,0.0052407,0.00086557,0.0051296
0.07409,7.41E-05,4.46E+16,0.040658,0.0011754,0.0083425,0.0051271,0.00089701,0.0051133
0.075218,7.52E-05,4.53E+16,0.040187,0.001181,0.0083285,0.0050931,0.00085514,0.0049949
0.076307,7.63E-05,4.60E+16,0.039775,0.0011537,0.008213,0.0050937,0.00084604,0.0049448
0.07743,7.74E-05,4.66E+16,0.039406,0.0011473,0.0080881,0.0050046,0.00084042,0.0049143
0.078496,7.85E-05,4.73E+16,0.039226,0.0011477,0.0079684,0.0049267,0.00083381,0.0048506
0.07956,7.96E-05,4.79E+16,0.038984,0.0011336,0.0078136,0.004909,0.00082241,0.0047871
0.080628,8.06E-05,4.86E+16,0.038557,0.001106,0.0077532,0.0048276,0.00079981,0.0047586
0.081794,8.18E-05,4.93E+16,0.038131,0.0010755,0.0076862,0.0047493,0.00081873,0.0047478
0.082979,8.30E-05,5.00E+16,0.037665,0.0010791,0.0075297,0.0047561,0.00079026,0.0046803
0.084168,8.42E-05,5.07E+16,0.0374,0.0010905,0.007422,0.0046335,0.00079197,0.0046896
0.085358,8.54E-05,5.14E+16,0.037255,0.0010664,0.0072462,0.0046552,0.00078275,0.0045569
0.086467,8.65E-05,5.21E+16,0.03684,0.0010367,0.0072947,0.0045997,0.00074976,0.004579
0.087552,8.76E-05,5.27E+16,0.036689,0.0010431,0.0069996,0.0045961,0.00076722,0.0044669
0.088623,8.86E-05,5.34E+16,0.036643,0.0010372,0.0069428,0.0044684,0.00075468,0.0044076
0.089722,8.97E-05,5.40E+16,0.03607,0.0010427,0.0068464,0.0044808,0.0007291,0.0044106
0.090843,9.08E-05,5.47E+16,0.035708,0.00099981,0.0067663,0.0044497,0.00074488,0.0043702
0.091925,9.19E-05,5.54E+16,0.035585,0.0010108,0.0066945,0.0043445,0.00071527,0.0042947
0.093002,9.30E-05,5.60E+16,0.035198,0.00099928,0.0066231,0.0043192,0.00069642,0.004236
0.094147,9.41E-05,5.67E+16,0.035054,0.00096895,0.0064442,0.0042496,0.00071771,0.0042801
0.095293,9.53E-05,5.74E+16,0.03459,0.00096295,0.0063479,0.0042442,0.00069922,0.0042233
0.096519,9.65E-05,5.81E+16,0.03424,0.00094542,0.0062513,0.0042162,0.00068064,0.0041707
0.097688,9.77E-05,5.88E+16,0.033963,0.00092285,0.0062251,0.0041052,0.00067686,0.0041582
0.098836,9.88E-05,5.95E+16,0.033679,0.00094191,0.006089,0.0041026,0.00068294,0.0040982
0.099997,1.00E-04,6.02E+16,0.033584,0.00091142,0.0059048,0.0040502,0.00066552,0.0040955
0.10119,1.01E-04,6.10E+16,0.033156,0.00091403,0.0060022,0.0040018,0.00066849,0.0040395
0.10237,1.02E-04,6.17E+16,0.03298,0.00090916,0.0056993,0.0039894,0.00065951,0.0039631
0.10353,1.04E-04,6.24E+16,0.032708,0.00088687,0.0057181,0.0039681,0.00063349,0.0039221
0.10465,1.05E-04,6.30E+16,0.032452,0.00088102,0.0055793,0.0039068,0.00066104,0.0039125
0.10574,1.06E-04,6.37E+16,0.032238,0.00088966,0.0055175,0.00392,0.00062694,0.0038208
0.10683,1.07E-04,6.44E+16,0.032052,0.00085431,0.0054451,0.0038244,0.00063069,0.0038183
0.10795,1.08E-04,6.50E+16,0.031658,0.00085943,0.0053597,0.0037742,0.00062638,0.0037893
0.10912,1.09E-04,6.57E+16,0.031424,0.00085264,0.0052413,0.0037315,0.00063305,0.0037777
0.11026,1.10E-04,6.64E+16,0.031039,0.00083151,0.0052191,0.0037774,0.00058637,0.003729
0.11138,1.11E-04,6.71E+16,0.03097,0.00083298,0.0050348,0.0036778,0.00059854,0.003696
0.1125,1.13E-04,6.78E+16,0.030733,0.00081942,0.0049532,0.0036843,0.00059922,0.0036402
0.11362,1.14E-04,6.84E+16,0.030331,0.00081057,0.0049577,0.0036231,0.00059978,0.0036184
0.11474,1.15E-04,6.91E+16,0.030284,0.00080685,0.0046977,0.0035863,0.00057717,0.0036095
0.11598,1.16E-04,6.99E+16,0.030013,0.00078296,0.0047145,0.0035295,0.000583,0.0036047
0.11727,1.17E-04,7.06E+16,0.029774,0.00078278,0.0045573,0.003483,0.00056514,0.0035628
0.11846,1.18E-04,7.14E+16,0.029468,0.00078032,0.0044417,0.0034478,0.00056922,0.003477
0.11962,1.20E-04,7.21E+16,0.029257,0.00077188,0.004375,0.0034579,0.00054313,0.0034894
0.12079,1.21E-04,7.28E+16,0.02893,0.00075403,0.0043061,0.0034288,0.00054923,0.0035078
0.12194,1.22E-04,7.35E+16,0.028716,0.00073919,0.0042799,0.0033429,0.00055821,0.0034213
0.12314,1.23E-04,7.42E+16,0.028627,0.00072733,0.0042151,0.0033514,0.00054272,0.0033591
0.12434,1.24E-04,7.49E+16,0.028372,0.00072913,0.0040933,0.0033108,0.00054109,0.0033366
0.12547,1.25E-04,7.56E+16,0.028252,0.00072081,0.0039462,0.0033332,0.00051726,0.0032966
0.1266,1.27E-04,7.63E+16,0.028119,0.00070799,0.0038226,0.0032272,0.00053543,0.0032721
0.12781,1.28E-04,7.70E+16,0.027764,0.00072008,0.0038469,0.0031599,0.00051537,0.0032848
0.13004,1.30E-04,7.83E+16,0.034867,0.001002,0.0027346,0.004187,0.0010473,0.0056664
0.13138,1.31E-04,7.91E+16,0.035124,0.00099322,0.0033878,0.0045045,0.00092813,0.0055235
0.13274,1.33E-04,8.00E+16,0.034717,0.00096521,0.0037324,0.0046388,0.00087836,0.0053289
0.13402,1.34E-04,8.07E+16,0.034447,0.00095532,0.0039852,0.0046836,0.00081137,0.005146
0.13538,1.35E-04,8.16E+16,0.03401,0.00092587,0.0041752,0.0046815,0.00079672,0.0049966
0.13665,1.37E-04,8.23E+16,0.03363,0.00090911,0.0043513,0.0046663,0.00075426,0.0048962
0.1379,1.38E-04,8.31E+16,0.033332,0.00089719,0.0044136,0.0046059,0.00074378,0.0048012
0.13914,1.39E-04,8.38E+16,0.033125,0.00089202,0.004539,0.004593,0.00070585,0.0046528
0.14038,1.40E-04,8.46E+16,0.03271,0.0008789,0.004574,0.0045497,0.00071993,0.0045546
0.14161,1.42E-04,8.53E+16,0.032562,0.00087985,0.0046489,0.0044921,0.00068515,0.0044876
0.14284,1.43E-04,8.60E+16,0.032185,0.00086829,0.0047216,0.0044752,0.00068459,0.0044059
0.14406,1.44E-04,8.68E+16,0.031994,0.00086806,0.0047739,0.0044028,0.0006693,0.0043305
0.14528,1.45E-04,8.75E+16,0.031805,0.00083606,0.004828,0.0044356,0.00064616,0.0042985
0.14649,1.46E-04,8.82E+16,0.031606,0.00083697,0.0048232,0.0043441,0.00064316,0.0042295
0.14771,1.48E-04,8.90E+16,0.031478,0.00082411,0.0048457,0.0042915,0.00064398,0.0041377
0.14892,1.49E-04,8.97E+16,0.031303,0.00082437,0.0049322,0.0042451,0.00064639,0.0040851
0.15012,1.50E-04,9.04E+16,0.031147,0.0008155,0.0048994,0.0041886,0.0006366,0.0040941
0.15133,1.51E-04,9.12E+16,0.030986,0.00083181,0.0048475,0.0041688,0.00062334,0.0040344
0.15253,1.53E-04,9.19E+16,0.030744,0.00079791,0.0049482,0.0040998,0.00062242,0.0040059
0.15373,1.54E-04,9.26E+16,0.030584,0.00079951,0.0049053,0.0040817,0.00062348,0.0039375
0.15493,1.55E-04,9.33E+16,0.030369,0.00080725,0.0049418,0.00413,0.00057193,0.0038582
0.15616,1.56E-04,9.41E+16,0.030203,0.00079568,0.0049249,0.0041021,0.00059102,0.0038428
0.15742,1.57E-04,9.48E+16,0.030045,0.00078889,0.0049357,0.0039814,0.00059108,0.0038308
0.15865,1.59E-04,9.56E+16,0.029708,0.00077337,0.0050154,0.0040133,0.00056303,0.0038027
0.1599,1.60E-04,9.63E+16,0.02952,0.00077529,0.0049794,0.003918,0.00055428,0.0037813
0.1611,1.61E-04,9.70E+16,0.029593,0.00077008,0.004858,0.0039314,0.00056121,0.0037209
0.16229,1.62E-04,9.78E+16,0.029229,0.0007635,0.004959,0.0039012,0.00055991,0.0037172
0.16348,1.63E-04,9.85E+16,0.029292,0.00077018,0.0048466,0.0038767,0.00054919,0.0036817
0.16467,1.65E-04,9.92E+16,0.029077,0.00075685,0.0048657,0.0038304,0.00054332,0.0036562
0.16593,1.66E-04,1.00E+17,0.028848,0.00074105,0.004928,0.0038219,0.0005463,0.00357
0.16721,1.67E-04,1.01E+17,0.028611,0.00074278,0.0049295,0.0038467,0.00052609,0.003571
0.16849,1.68E-04,1.02E+17,0.028527,0.0007388,0.0049291,0.0038033,0.0005228,0.0035323
0.16969,1.70E-04,1.02E+17,0.02844,0.00073416,0.0048788,0.003697,0.00052397,0.0035111
0.17095,1.71E-04,1.03E+17,0.028278,0.00072815,0.0048762,0.0036794,0.00052625,0.0035088
0.17223,1.72E-04,1.04E+17,0.02805,0.00072138,0.0048773,0.0037359,0.00050392,0.0034758
0.17358,1.74E-04,1.05E+17,0.02806,0.0007281,0.0048163,0.0037349,0.00050325,0.0033823
0.17492,1.75E-04,1.05E+17,0.027772,0.00070897,0.0048128,0.0036601,0.00050374,0.0033998
0.17626,1.76E-04,1.06E+17,0.027687,0.00070209,0.0047961,0.0036339,0.00049896,0.0033815
0.17759,1.78E-04,1.07E+17,0.027541,0.00071513,0.0047304,0.0036055,0.00050567,0.0033531
0.17893,1.79E-04,1.08E+17,0.027338,0.00069222,0.0047524,0.0035934,0.00049302,0.0033252
0.18026,1.80E-04,1.09E+17,0.027019,0.00070553,0.004788,0.0035416,0.0004988,0.0033052
0.18159,1.82E-04,1.09E+17,0.027095,0.00068372,0.0046308,0.0034833,0.0004975,0.0033255
0.18293,1.83E-04,1.10E+17,0.026787,0.0006762,0.0047296,0.0035566,0.0004805,0.0033074
0.18426,1.84E-04,1.11E+17,0.026844,0.00068232,0.0047132,0.0034981,0.00047287,0.0032052
0.18564,1.86E-04,1.12E+17,0.026665,0.00067657,0.0045998,0.0034585,0.00046905,0.0032657
0.18705,1.87E-04,1.13E+17,0.026438,0.00067301,0.0046274,0.0034871,0.00047277,0.003168
0.18838,1.88E-04,1.13E+17,0.026253,0.00066326,0.0045654,0.003405,0.00047559,0.0031651
0.18998,1.90E-04,1.14E+17,0.026009,0.00064992,0.0046264,0.0033846,0.00047375,0.0031555
0.1914,1.91E-04,1.15E+17,0.026007,0.00065489,0.0045484,0.0033956,0.0004473,0.0031016
0.19262,1.93E-04,1.16E+17,0.025754,0.00064257,0.0045375,0.0033635,0.00048078,0.0030848
0.19384,1.94E-04,1.17E+17,0.025591,0.00063931,0.004584,0.003355,0.00047264,0.0030562
0.19506,1.95E-04,1.18E+17,0.025573,0.00064358,0.0044782,0.0032915,0.0004794,0.0030819
0.19628,1.96E-04,1.18E+17,0.025548,0.00063016,0.0044045,0.0032891,0.00048058,0.0030443
0.19749,1.97E-04,1.19E+17,0.025414,0.00063794,0.0044589,0.0032301,0.00045069,0.0030282
0.19876,1.99E-04,1.20E+17,0.025188,0.00063163,0.0043404,0.0033413,0.00046349,0.0029849
0.20013,2.00E-04,1.21E+17,0.025106,0.00063398,0.00441,0.0032419,0.00042773,0.0030031
0.20135,2.01E-04,1.21E+17,0.025069,0.00061705,0.0043409,0.0031936,0.00046873,0.0029806
0.20261,2.03E-04,1.22E+17,0.024862,0.00060977,0.0043298,0.0032031,0.00046351,0.0029555
0.20383,2.04E-04,1.23E+17,0.024817,0.00060778,0.0043364,0.003157,0.00046138,0.0029542
0.205,2.05E-04,1.23E+17,0.024723,0.00061848,0.0043158,0.0031,0.00045104,0.0029264
0.20617,2.06E-04,1.24E+17,0.024497,0.00061175,0.0042639,0.0031898,0.00043879,0.0029168
0.20734,2.07E-04,1.25E+17,0.024455,0.00060684,0.0042847,0.0031392,0.00045245,0.0028662
0.20851,2.09E-04,1.26E+17,0.02438,0.00059673,0.0042032,0.0031218,0.0004373,0.0029047
0.20968,2.10E-04,1.26E+17,0.024221,0.00059139,0.0042763,0.0031298,0.0004288,0.0028821
0.21085,2.11E-04,1.27E+17,0.024247,0.00059202,0.0041188,0.0030842,0.0004449,0.0028463
0.21202,2.12E-04,1.28E+17,0.024081,0.00056908,0.004181,0.0030412,0.00044277,0.0028661
0.21319,2.13E-04,1.28E+17,0.024018,0.00058104,0.0041079,0.0030542,0.00043359,0.0028482
0.2144,2.14E-04,1.29E+17,0.023889,0.00058619,0.004079,0.0030799,0.00041744,0.0028131
0.21566,2.16E-04,1.30E+17,0.023709,0.00058011,0.0041826,0.0029662,0.0004381,0.0028483
0.21688,2.17E-04,1.31E+17,0.02362,0.00058659,0.0040516,0.0030591,0.00041432,0.0027925
0.21804,2.18E-04,1.31E+17,0.023566,0.00058589,0.0041353,0.0029505,0.00042141,0.0027831
0.21921,2.19E-04,1.32E+17,0.02359,0.00058474,0.0040028,0.0029627,0.00042134,0.0027812
0.22038,2.20E-04,1.33E+17,0.023355,0.0005747,0.0041405,0.0029567,0.00041073,0.0027464
0.22154,2.22E-04,1.33E+17,0.023412,0.00057895,0.0040269,0.002892,0.00041957,0.0027232
0.22271,2.23E-04,1.34E+17,0.023183,0.00057126,0.0040259,0.0029233,0.00040576,0.0027341
0.22388,2.24E-04,1.35E+17,0.023142,0.00054851,0.0039561,0.002901,0.0004161,0.0026942
0.22504,2.25E-04,1.36E+17,0.02304,0.00057714,0.0039246,0.0029169,0.00040672,0.0026867
0.22621,2.26E-04,1.36E+17,0.022887,0.00056174,0.0039361,0.0029141,0.00040139,0.0026568
0.22738,2.27E-04,1.37E+17,0.022752,0.00055112,0.0039089,0.002834,0.00042014,0.0026592
0.22854,2.29E-04,1.38E+17,0.022767,0.00055858,0.0039217,0.002856,0.00040685,0.0026377
0.22971,2.30E-04,1.38E+17,0.022654,0.00055719,0.0037942,0.0028196,0.00040466,0.0026698
0.23087,2.31E-04,1.39E+17,0.022624,0.00054877,0.0038163,0.0028189,0.00039545,0.0026518
0.23204,2.32E-04,1.40E+17,0.022326,0.00054729,0.0038594,0.0028304,0.00040154,0.0026155
0.2332,2.33E-04,1.40E+17,0.022358,0.00054154,0.0037875,0.0028097,0.00039594,0.0026163
